Repository: sgaasd/VT1Welding

# VT1Welding123

## Overview:

## Table of content
[Where to find things](#where-to-find-things)<br/>
* [Installation](#Instalation)<br/>
* [Launch files](#launch-files)<br/>
* [Image data](#image-data)<br/>

## Intallation
```
pip install -r requirements.txt

```

## Dashboard
```
In root directory run Dashboard.py
To view the page open the following link "http://127.0.0.1:8050"

The Dashbboard will automatically open the live page showing the most recent results

When changing the page use the three options in the righthand corner

On the previous page use the dropdown menu to choose which results to visualise

On the KPI page use the calendar to choose which day you would like to see the KPIs for


´´´

File: Data/meta/meta.csv
Test_number,Date_y_m_d,Start_time_[unix_ms],End_time_[unix_ms],Sample_rate_weld[Hz],Sample_rate_sound[Hz],Rating,Path_sound,Path_weld,Path_video,Thickness_hor[mm],Thickness_ver[mm],Current[A*10],Voltage[V*10],Wire_feed[m/min],Gas_flow[L/min],Describtion,Notes,Material,Gas_type,Electrode,Travel_speed[m/min],Electrode_d[mm],Wire_stictout[mm],Gun_angle,Worker_angle,Length
1,20221214,1671020000000.0,1671020000000.0,500,16000,1,Data/sound/20221214_1_sound_001.csv,Data/weld/20221214_1_weld_001.csv,Data/cam/20221214_cam_1.mp4,15.0,15.0,300.0,30.0,10.8,14.0,class 1 15mm,a bit high angle on the bottom toe but else fine,St45-2,Ar_CO2_82/18,SG2-SG3_ER70S6,0.42,1.2,18,10,45,18
2,20221214,1671020000000.0,1671020000000.0,500,16000,1,Data/sound/20221214_1_sound_002.csv,Data/weld/20221214_1_weld_002.csv,Data/cam/20221214_cam_2.mp4,15.0,15.0,300.0,30.0,10.8,14.0,class 1 15mm,fine even flat little to no splatter,St45-2,Ar_CO2_82/18,SG2-SG3_ER70S6,0.42,1.2,18,10,45,18
3,20221214,1671020000000.0,1671020000000.0,500,16000,1,Data/sound/20221214_1_sound_003.csv,Data/weld/20221214_1_weld_003.csv,Data/cam/20221214_cam_3.mp4,15.0,15.0,300.0,30.0,10.8,14.0,class 1 15mm,fine even flat a little splatter,St45-2,Ar_CO2_82/18,SG2-SG3_ER70S6,0.42,1.2,18,10,45,18
4,20221214,1671020000000.0,1671020000000.0,500,16000,1,Data/sound/20221214_1_sound_004.csv,Data/weld/20221214_1_weld_004.csv,Data/cam/20221214_cam_4.mp4,15.0,15.0,300.0,30.0,10.8,14.0,class 1 15mm,fine flat little to no splatter,St45-2,Ar_CO2_82/18,SG2-SG3_ER70S6,0.42,1.2,18,10,45,18
5,20221214,1671020000000.0,1671020000000.0,500,16000,2,Data/sound/20221214_2_sound_005.csv,Data/weld/20221214_2_weld_005.csv,Data/cam/20221214_cam_5.mp4,15.0,15.0,300.0,30.0,10.8,14.0,class 2 15mm,not flat holes high angle,St45-2,Ar_CO2_82/18,SG2-SG3_ER70S6,0.42,1.2,18,10,45,18
6,20221214,1671020000000.0,1671020000000.0,500,16000,2,Data/sound/20221214_2_sound_006.csv,Data/weld/20221214_2_weld_006.csv,Data/cam/20221214_cam_6.mp4,15.0,15.0,300.0,30.0,10.8,14.0,class 2 15mm,worse than previous big holes uneven not flat,St45-2,Ar_CO2_82/18,SG2-SG3_ER70S6,0.42,1.2,18,10,45,18
7,20221214,1671020000000.0,1671020000000.0,500,16000,2,Data/sound/20221214_2_sound_007.csv,Data/weld/20221214_2_weld_007.csv,Data/cam/20221214_cam_7.mp4,15.0,15.0,300.0,30.0,10.8,14.0,class 2 15mm,large holes uneven,St45-2,Ar_CO2_82/18,SG2-SG3_ER70S6,0.42,1.2,18,10,45,18
8,20221214,1671020000000.0,1671020000000.0,500,16000,2,Data/sound/20221214_2_sound_008.csv,Data/weld/20221214_2_weld_008.csv,Data/cam/20221214_cam_8.mp4,15.0,15.0,300.0,30.0,10.8,14.0,class 2 15mm,large hollarge holes,St45-2,Ar_CO2_82/18,SG2-SG3_ER70S6,0.42,1.2,18,10,45,18
9,20221214,1671020000000.0,1671020000000.0,500,16000,3,Data/sound/20221214_3_sound_009.csv,Data/weld/20221214_3_weld_009.csv,Data/cam/20221214_cam_9.mp4,15.0,15.0,300.0,30.0,10.8,14.0,class 3 15mm,placement error,St45-2,Ar_CO2_82/18,SG2-SG3_ER70S6,0.42,1.2,18,10,45,18
10,20221214,1671020000000.0,1671020000000.0,500,16000,3,Data/sound/20221214_3_sound_010.csv,Data/weld/20221214_3_weld_010.csv,Data/cam/20221214_cam_10.mp4,15.0,15.0,300.0,30.0,10.8,14.0,class 3 15mm,position error,St45-2,Ar_CO2_82/18,SG2-SG3_ER70S6,0.42,1.2,18,10,45,18
11,20221214,1671020000000.0,1671020000000.0,500,16000,3,Data/sound/20221214_3_sound_011.csv,Data/weld/20221214_3_weld_011.csv,Data/cam/20221214_cam_11.mp4,15.0,15.0,300.0,30.0,10.8,14.0,class 3 15mm,position error,St45-2,Ar_CO2_82/18,SG2-SG3_ER70S6,0.42,1.2,18,10,45,18
12,20221214,1671020000000.0,1671020000000.0,500,16000,3,Data/sound/20221214_3_sound_012.csv,Data/weld/20221214_3_weld_012.csv,Data/cam/20221214_cam_12.mp4,15.0,15.0,300.0,30.0,10.8,14.0,class 3 15mm,position error,St45-2,Ar_CO2_82/18,SG2-SG3_ER70S6,0.42,1.2,18,10,45,18
13,20221214,1671020976721.499,1671021004460.649,500,16000,1,Data/sound/20221214_1_sound_013.csv,Data/weld/20221214_1_weld_013.csv,Data/cam/20221214_cam_13.mp4,10.0,10.0,300.0,30.0,10.8,14.0,class 1 10mm,fine flat and even,St45-2,Ar_CO2_82/18,SG2-SG3_ER70S6,0.42,1.2,18,10,45,18
14,20221214,1671021101393.556,1671021129342.289,500,16000,1,Data/sound/20221214_1_sound_014.csv,Data/weld/20221214_1_weld_014.csv,Data/cam/20221214_cam_14.mp4,10.0,10.0,300.0,30.0,10.8,14.0,class 1 10mm,little uneven at start but else fine and flat,St45-2,Ar_CO2_82/18,SG2-SG3_ER70S6,0.42,1.2,18,10,45,18
15,20221214,1671021237867.785,1671021266063.843,500,16000,1,Data/sound/20221214_1_sound_015.csv,Data/weld/20221214_1_weld_015.csv,Data/cam/20221214_cam_15.mp4,10.0,10.0,300.0,30.0,10.8,14.0,class 1 10mm,fine even flat ,St45-2,Ar_CO2_82/18,SG2-SG3_ER70S6,0.42,1.2,18,10,45,18
16,20221214,1671021329356.726,1671021357471.521,500,16000,1,Data/sound/20221214_1_sound_016.csv,Data/weld/20221214_1_weld_016.csv,Data/cam/20221214_cam_16.mp4,10.0,10.0,300.0,30.0,10.8,14.0,class 1 10mm,fine even flat almost no splatter,St45-2,Ar_CO2_82/18,SG2-SG3_ER70S6,0.42,1.2,18,10,45,18
17,20221214,1671021462577.743,1671021531612.328,500,16000,2,Data/sound/20221214_2_sound_017.csv,Data/weld/20221214_2_weld_017.csv,Data/cam/20221214_cam_17.mp4,10.0,10.0,300.0,30.0,10.8,14.0,class 2 10mm,wire connected,St45-2,Ar_CO2_82/18,SG2-SG3_ER70S6,0.42,1.2,18,10,45,18
18,20221214,1671021638236.993,1671021666322.523,500,16000,2,Data/sound/20221214_2_sound_018.csv,Data/weld/20221214_2_weld_018.csv,Data/cam/20221214_cam_18.mp4,10.0,10.0,300.0,30.0,10.8,14.0,class 2 10mm,holes and uneven,St45-2,Ar_CO2_82/18,SG2-SG3_ER70S6,0.42,1.2,18,10,45,18
19,20221214,1671021779238.376,1671021807563.365,500,16000,2,Data/sound/20221214_2_sound_019.csv,Data/weld/20221214_2_weld_019.csv,Data/cam/20221214_cam_19.mp4,10.0,10.0,300.0,30.0,10.8,14.0,class 2 10mm,large holes and uneven,St45-2,Ar_CO2_82/18,SG2-SG3_ER70S6,0.42,1.2,18,10,45,18
20,20221214,1671021899983.094,1671021928180.572,500,16000,2,Data/sound/20221214_2_sound_020.csv,Data/weld/20221214_2_weld_020.csv,Data/cam/20221214_cam_20.mp4,10.0,10.0,300.0,30.0,10.8,14.0,class 2 10mm,large holes uneven,St45-2,Ar_CO2_82/18,SG2-SG3_ER70S6,0.42,1.2,18,10,45,18
21,20221214,1671022091207.725,1671022119618.638,500,16000,2,Data/sound/20221214_2_sound_021.csv,Data/weld/20221214_2_weld_021.csv,Data/cam/20221214_cam_21.mp4,10.0,10.0,300.0,30.0,10.8,14.0,class 2 10mm,broke,St45-2,Ar_CO2_82/18,SG2-SG3_ER70S6,0.42,1.2,18,10,45,18
22,20221214,1671022960450.616,1671022989089.459,500,16000,3,Data/sound/20221214_3_sound_022.csv,Data/weld/20221214_3_weld_022.csv,Data/cam/20221214_cam_22.mp4,10.0,10.0,300.0,30.0,10.8,14.0,class 3 10mm,position of high pitch noise at end,St45-2,Ar_CO2_82/18,SG2-SG3_ER70S6,0.42,1.2,18,10,45,18
23,20221214,1671023143899.271,1671023171704.485,500,16000,3,Data/sound/20221214_3_sound_023.csv,Data/weld/20221214_3_weld_023.csv,Data/cam/20221214_cam_23.mp4,10.0,10.0,300.0,30.0,10.8,14.0,class 3 10mm,position error,St45-2,Ar_CO2_82/18,SG2-SG3_ER70S6,0.42,1.2,18,10,45,18
24,20221214,1671023286205.05,1671023314385.882,500,16000,3,Data/sound/20221214_3_sound_024.csv,Data/weld/20221214_3_weld_024.csv,Data/cam/20221214_cam_24.mp4,10.0,10.0,300.0,30.0,10.8,14.0,class 3 10mm,position error,St45-2,Ar_CO2_82/18,SG2-SG3_ER70S6,0.42,1.2,18,10,45,18
25,20221214,1671023363166.988,1671023391042.997,500,16000,3,Data/sound/20221214_3_sound_025.csv,Data/weld/20221214_3_weld_025.csv,Data/cam/20221214_cam_25.mp4,10.0,10.0,300.0,30.0,10.8,14.0,class 3 10mm,position error,St45-2,Ar_CO2_82/18,SG2-SG3_ER70S6,0.42,1.2,18,10,45,18
26,20221214,1671024761143.37,1671024789694.776,500,16000,1,Data/sound/20221214_1_sound_026.csv,Data/weld/20221214_1_weld_026.csv,Data/cam/20221214_cam_26.mp4,20.0,20.0,300.0,30.0,10.8,14.0,class 1 20mm,flat even a little angle on bottom toe,St45-2,Ar_CO2_82/18,SG2-SG3_ER70S6,0.42,1.2,18,10,45,18
27,20221214,1671024896829.572,1671024924632.174,500,16000,1,Data/sound/20221214_1_sound_027.csv,Data/weld/20221214_1_weld_027.csv,Data/cam/20221214_cam_27.mp4,20.0,20.0,300.0,30.0,10.8,14.0,class 1 20mm,flat even bit of angle but not much,St45-2,Ar_CO2_82/18,SG2-SG3_ER70S6,0.42,1.2,18,10,45,18
28,20221214,1671025032003.779,1671025060017.176,500,16000,1,Data/sound/20221214_1_sound_028.csv,Data/weld/20221214_1_weld_028.csv,Data/cam/20221214_cam_28.mp4,20.0,20.0,300.0,30.0,10.8,14.0,class 1 20mm,flat and even,St45-2,Ar_CO2_82/18,SG2-SG3_ER70S6,0.42,1.2,18,10,45,18
29,20221214,1671025115079.011,1671025142961.581,500,16000,1,Data/sound/20221214_1_sound_029.csv,Data/weld/20221214_1_weld_029.csv,Data/cam/20221214_cam_29.mp4,20.0,20.0,300.0,30.0,10.8,14.0,class 1 20mm,fine even and flat,St45-2,Ar_CO2_82/18,SG2-SG3_ER70S6,0.42,1.2,18,10,45,18
30,20221214,1671025235691.993,1671025263682.583,500,16000,2,Data/sound/20221214_2_sound_030.csv,Data/weld/20221214_2_weld_030.csv,Data/cam/20221214_cam_30.mp4,20.0,20.0,300.0,30.0,10.8,14.0,class 2 20mm,poor quality and holes,St45-2,Ar_CO2_82/18,SG2-SG3_ER70S6,0.42,1.2,18,10,45,18
31,20221214,1671025330388.414,1671025358308.242,500,16000,2,Data/sound/20221214_2_sound_031.csv,Data/weld/20221214_2_weld_031.csv,Data/cam/20221214_cam_31.mp4,20.0,20.0,300.0,30.0,10.8,14.0,class 2 20mm,few holes poor quality,St45-2,Ar_CO2_82/18,SG2-SG3_ER70S6,0.42,1.2,18,10,45,18
32,20221214,1671025463227.993,1671025491348.21,500,16000,2,Data/sound/20221214_2_sound_032.csv,Data/weld/20221214_2_weld_032.csv,Data/cam/20221214_cam_32.mp4,20.0,20.0,300.0,30.0,10.8,14.0,class 2 20mm,lot of splatter and holes,St45-2,Ar_CO2_82/18,SG2-SG3_ER70S6,0.42,1.2,18,10,45,18
33,20221214,1671025618183.761,1671025653442.231,500,16000,2,Data/sound/20221214_2_sound_033.csv,Data/weld/20221214_2_weld_033.csv,Data/cam/20221214_cam_33.mp4,20.0,20.0,300.0,30.0,10.8,14.0,class 2 20mm,wire fault and holes and poor quality,St45-2,Ar_CO2_82/18,SG2-SG3_ER70S6,0.42,1.2,18,10,45,18
34,20221214,1671026339144.973,1671026367908.04,500,16000,3,Data/sound/20221214_3_sound_034.csv,Data/weld/20221214_3_weld_034.csv,Data/cam/20221214_cam_34.mp4,20.0,20.0,300.0,30.0,10.8,14.0,class 3 20mm,position error,St45-2,Ar_CO2_82/18,SG2-SG3_ER70S6,0.42,1.2,18,10,45,18
35,20221214,1671026421764.813,1671026449644.642,500,16000,3,Data/sound/20221214_3_sound_035.csv,Data/weld/20221214_3_weld_035.csv,Data/cam/20221214_cam_35.mp4,20.0,20.0,300.0,30.0,10.8,14.0,class 3 20mm,position error,St45-2,Ar_CO2_82/18,SG2-SG3_ER70S6,0.42,1.2,18,10,45,18
36,20221214,1671026534441.313,1671026562373.21,500,16000,3,Data/sound/20221214_3_sound_036.csv,Data/weld/20221214_3_weld_036.csv,Data/cam/20221214_cam_36.mp4,20.0,20.0,300.0,30.0,10.8,14.0,class 3 20mm,position error,St45-2,Ar_CO2_82/18,SG2-SG3_ER70S6,0.42,1.2,18,10,45,18
37,20221214,1671026614009.74,1671026641870.421,500,16000,3,Data/sound/20221214_3_sound_037.csv,Data/weld/20221214_3_weld_037.csv,Data/cam/20221214_cam_37.mp4,20.0,20.0,300.0,30.0,10.8,14.0,class 3 20mm,position error,St45-2,Ar_CO2_82/18,SG2-SG3_ER70S6,0.42,1.2,18,10,45,18
